Repository: drank3/SDM

File: Default Materials/Perovskite.rcp
{"@@primary": {"Parameters": ["Solution Processed"]}, "Solution Processed": {"Parameters": ["Spincoated"]}, "Spincoated": {"Parameters": ["One Step", "Two Step"]}, "One Step": {"Attributes": {"Solution": {"MAPbBr3": {"Molarity": "1.5 M", "Solvent": {"DMF Ratio": "1", "DMSO Ratio": "10"}, "MABr Ratio": "1", "PbBr2 Ratio": "1.05"}, "FAPbI3": {"FAI Ratio": "1", "PbI2 Ratio": "1.05", "Molarity": "1.5 M", "Solvent": {"DMF: Volume Ratio": "1", "DMSO Ratio": "10"}}, "CsI": {"Molarity": "1.5", "Solvent": {"DMF Ratio": "1", "DMSO Ratio": "0"}}, "Solution Volume Percents": {"MAPbBr3": "16 %", "FAPbI3": "79 %", "CsI": "5 %", "MAPbI3": "0 %", "FAPbBr3": "0 %"}}, "Spincoating Parameters": {"Spincoating Speed": "2000 RPM", "Spincoating Time": "30 s", "Nitrogen Flow": "True", "Substrate Temperature": "RT", "Solution Temperature": "RT"}}}, "Two Step": {}}
