Repository: drank3/SDM

File: Structures/Basic Architecture.rcp
[{"Glass": {"@@primary": {"Parameters": ["Borosilicate"]}, "Borosilicate": {"Attributes": {"Length": "2.5 cm", "Width": "2.5 cm", "Thickness": "4 mm", "Cleaning": {"Procedure": "Sonication", "Hellmanex": "15 min", "DI Water": "15 min", "Acetone": "15 min", "IPA": "15 min"}}}}, "Path": []}, {"FTO": {"@@primary": {"Parameters": ["Sputtered"]}, "Sputtered": {"Attributes": {"Transmittivity": "88 %", "Surface Resistivity": "7 ohm/sq"}}}, "Path": []}, {"TiO2": {"@@primary": {"Parameters": ["Compact", "Mesoporous"], "Attributes": {"Fabricator": "Daniel Ranke"}}, "Compact": {"Attributes": {}, "Parameters": ["Sprayed"]}, "Mesoporous": {}, "Sprayed": {"Attributes": {"Solution": {"Titanium Diisopropoxide": "720 ul", "Ethanol": "10.2 ml"}}}}, "Path": ["Compact", "Sprayed"]}, {"TiO2": {"@@primary": {"Parameters": ["Compact", "Mesoporous"], "Attributes": {"Fabricator": "Daniel Ranke"}}, "Compact": {"Attributes": {}, "Parameters": ["Sprayed"]}, "Mesoporous": {}, "Sprayed": {"Attributes": {"Solution": {"Titanium Diisopropoxide": "720 ul", "Ethanol": "10.2 ml"}}}}, "Path": []}, {"Perovskite": {"@@primary": {"Parameters": ["Solution Processed", "Vapor Deposited"]}, "Solution Processed": {}, "Vapor Deposited": {}}, "Path": []}, {"Spiro-OMeTAD": {"@@primary": {"Parameters": ["Solution Processed"]}, "Solution Processed": {}}, "Path": []}, {"Gold": {"@@primary": {"Parameters": ["Evaporated"]}, "Evaporated": {}}, "Path": []}]

File: Structures/New_Architecture.rcp
[{"Glass": {"@@primary": {"Parameters": ["Borosilicate"]}, "Borosilicate": {"Attributes": {"Length": "2.5 cm", "Width": "2.5 cm", "Thickness": "4 mm", "Cleaning": {"Procedure": "Sonication", "Hellmanex": "15 min", "DI Water": "15 min", "Acetone": "15 min", "IPA": "15 min"}}}}, "Path": ["Borosilicate"]}, {"FTO": {"@@primary": {"Parameters": ["Sputtered"]}, "Sputtered": {"Attributes": {"Transmittivity": "88 %", "Surface Resistivity": "7 ohm/sq"}}}, "Path": ["Sputtered"]}, {"TiO2": {"@@primary": {"Parameters": ["Compact", "Mesoporous"], "Attributes": {"Fabricator": "Daniel Ranke"}}, "Compact": {"Attributes": {}, "Parameters": ["Sprayed"]}, "Mesoporous": {"Parameters": ["Spincoated"]}, "Sprayed": {"Attributes": {"Solution": {"Titanium Diisopropoxide": "720 ul", "Ethanol": "10.2 ml"}, "Spray Gun Type": "Metal", "Nozzle Turns": "3 turns", "Gas Flow Rate": "4 L/m", "Time per Spray Cycle": "15 s"}}, "Spincoated": {"Attributes": {"With Tape Mask": "True", "Solution": {"Titania Paste": ".3 mg", "Urea": ".5 mg"}, "Spincoating Speed": "3000 rpm", "Sintering Temperature": "500 C", "Sintering Time": "45 min"}}}, "Path": ["Compact", "Sprayed"]}, {"TiO2": {"@@primary": {"Parameters": ["Compact", "Mesoporous"], "Attributes": {"Fabricator": "Daniel Ranke"}}, "Compact": {"Attributes": {}, "Parameters": ["Sprayed"]}, "Mesoporous": {"Parameters": ["Spincoated"]}, "Sprayed": {"Attributes": {"Solution": {"Titanium Diisopropoxide": "720 ul", "Ethanol": "10.2 ml"}, "Spray Gun Type": "Metal", "Nozzle Turns": "3 turns", "Gas Flow Rate": "4 L/m", "Time per Spray Cycle": "15 s"}}, "Spincoated": {"Attributes": {"With Tape Mask": "True", "Solution": {"Titania Paste": ".3 mg", "Urea": ".5 mg"}, "Spincoating Speed": "3000 rpm", "Sintering Temperature": "500 C", "Sintering Time": "45 min"}}}, "Path": ["Mesoporous", "Spincoated"]}, {"Perovskite": {"@@primary": {"Parameters": ["Solution Processed"]}, "Solution Processed": {"Parameters": ["Spincoated"]}, "Spincoated": {"Parameters": ["One Step", "Two Step"]}, "One Step": {"Attributes": {"Solution": {"MAPbBr3": {"Molarity": "1.5 M", "Solvent": {"DMF Ratio": "1", "DMSO Ratio": "10"}, "MABr Ratio": "1", "PbBr2 Ratio": "1.05"}, "FAPbI3": {"FAI Ratio": "1", "PbI2 Ratio": "1.05", "Molarity": "1.5 M", "Solvent": {"DMF: Volume Ratio": "1", "DMSO Ratio": "10"}}, "CsI": {"Molarity": "1.5", "Solvent": {"DMF Ratio": "1", "DMSO Ratio": "0"}}, "Solution Volume Percents": {"MAPbBr3": "16 %", "FAPbI3": "79 %", "CsI": "5 %", "MAPbI3": "0 %", "FAPbBr3": "0 %"}}, "Spincoating Parameters": {"Spincoating Speed": "2000 RPM", "Spincoating Time": "30 s", "Nitrogen Flow": "True", "Substrate Temperature": "RT", "Solution Temperature": "RT"}}}, "Two Step": {}}, "Path": ["Solution Processed", "Spincoated", "One Step"]}, {"Spiro-OMeTAD": {"@@primary": {"Parameters": ["Spincoated"]}, "Spincoated": {"Attributes": {"Spincoating Speed": "2000 RPM"}}}, "Path": ["Spincoated"]}, {"Gold": {"@@primary": {"Parameters": ["Evaporated"]}, "Evaporated": {"Attributes": {"Thickness": "20 nm"}}}, "Path": ["Evaporated"]}]

File: Structures/SnO2.rcp
[{"Glass": {"@@primary": {"Parameters": ["Borosilicate"]}, "Borosilicate": {"Attributes": {"Length": "2.5 cm", "Width": "2.5 cm", "Thickness": "4 mm", "Cleaning": {"Procedure": "Sonication", "Hellmanex": "15 min", "DI Water": "15 min", "Acetone": "15 min", "IPA": "15 min"}}}}, "Path": ["Borosilicate"]}, {"FTO": {"@@primary": {"Parameters": ["Sputtered"]}, "Sputtered": {"Attributes": {"Transmittivity": "88 %", "Surface Resistivity": "7 ohm/sq"}}}, "Path": ["Sputtered"]}, {"SnO2": {"@@primary": {"Parameters": ["Solution Processing"]}, "Solution Processing": {"Parameters": ["Chemical Bath Deposition", "Spincoating"]}, "Chemical Bath Deposition": {"Attributes": {"Solution": {"Urea": "625 mg", "SnCl2": "137.5", "HCl Volume": "625 ul", "HCL Molarity": "3 M", "TGA": "12.5 ul", "Water": "50 ml"}, "Temperature": "90 C", "Time": "15 hours", "Container": "Glass"}}, "Spincoating": {}}, "Path": ["Solution Processing", "Chemical Bath Deposition"]}, {"Perovskite": {"@@primary": {"Parameters": ["Solution Processed"]}, "Solution Processed": {"Parameters": ["Spincoated"]}, "Spincoated": {"Parameters": ["One Step", "Two Step"]}, "One Step": {"Attributes": {"Solution": {"MAPbBr3": {"Molarity": "1.5 M", "Solvent": {"DMF Ratio": "1", "DMSO Ratio": "10"}, "MABr Ratio": "1", "PbBr2 Ratio": "1.05"}, "FAPbI3": {"FAI Ratio": "1", "PbI2 Ratio": "1.05", "Molarity": "1.5 M", "Solvent": {"DMF: Volume Ratio": "1", "DMSO Ratio": "10"}}, "CsI": {"Molarity": "1.5", "Solvent": {"DMF Ratio": "1", "DMSO Ratio": "0"}}, "Solution Volume Percents": {"MAPbBr3": "16 %", "FAPbI3": "79 %", "CsI": "5 %", "MAPbI3": "0 %", "FAPbBr3": "0 %"}}, "Spincoating Parameters": {"Spincoating Speed": "2000 RPM", "Spincoating Time": "30 s", "Nitrogen Flow": "True", "Substrate Temperature": "RT", "Solution Temperature": "RT"}}}, "Two Step": {}}, "Path": ["Solution Processed", "Spincoated", "One Step"]}, {"Spiro-OMeTAD": {"@@primary": {"Parameters": ["Spincoated"]}, "Spincoated": {"Attributes": {"Spincoating Speed": "2000 RPM"}}}, "Path": ["Spincoated"]}, {"Gold": {"@@primary": {"Parameters": ["Evaporated"]}, "Evaporated": {"Attributes": {"Thickness": "20 nm"}}}, "Path": ["Evaporated"]}]
